Repository: arunjandaur/xas

NOTE: THIS CODE BELONGS TO THE LAWRENCE BERKELEY NATIONAL LABORATORY. THIS CODE BEING ON MY GITHUB IS NOT TO BE INTERPRETED AS ME CLAIMING OWNERSHIP. I AM ONLY HOSTING THE CODE.  

A tool for correlating peaks in Xray Absorption Spectra to physical attributes in the molecule in order to express peak positions as functions of physical attributes like distances and angles between atoms within the molecule.  
  
To run the code, clone the repository, and run:  
  
	python main.py "excited atom" snapshots_folder xas_folder radius "periodicity" lattice-a lattice-b lattice-c alpha beta gamma  
  
Parameters:  
  
	radius (float)  
		Represents the neighborhood around an excited atom for which we want to calculate distance  
		and angle relationships and then correlate them to that atom's intensity spectra.  
	periodicity (true of false)  
		Whether the system is periodic. If "true", then the following arguments are required.  
	lattice-a, lattice-b, lattice-c (3 floats)  
		The three lattice vectors that define the unit cell.  
	alpha, beta, gamma (3 floats)   
		The three angles that define the unit cell.  
  
To run an example (this will run CO2 through the tool):  
  
    python main.py "C" snapshots xas 7 "false"
  
How the tool works:  
1. Pick a snapshot.  
2. Parse xyz coordinates for every atom and all xas data for every excited atom in this snapshot.  
3. Pick an excited atom in this snapshot.  
4. Generate all distance and angle relationships for any atoms within the specified radius of this excited atom.  
5. Associate this list of relationships with the energy vs. intensity spectra for that excited atom in that snapshot.  
6. Repeat for all excited atoms in this snapshot.  
7. Repeat for all snapshots.  
8. Now, we have a pairing between relationships surrounding an excited atom and its spectra.  
9. Extract the peaks from each spectra by fitting a sum of Gaussians to each spectra.  
10. Now, we have a pairing between relationships surrounding an excited atom and one of its peaks. There is a separate pairing for each peak that is in a particular atom's spectra. Note the degeneracy/repitition in the input.  
11. Roughly cluster this peak data to separate different peaks from each other.  
12. Check the linearity of each cluster to see whether it contains more than one peak.  
13. If the cluster has low linearity, there could be multiple lines intersecting, so use Simulated Annealing to find the optimal labeling of these points (points that correspond to the same peak should be put together).  
14. Now that every peak is labelled, run linear regression to express each peak's movement throughout snapshots as a linear combination of the relationships surrounding the excited atoms.

File: phenakite.cif
###############################################################################
# Pucher, F.J.;Roemer, S.R.;Karau, F.W.;Schnick, W. (2010)
# Chemistry - A European Journal 16, 7208-7214
# Phenakite - type Be P2 N4 - A possible precursor for a new hard spinel - \
# type material
# 
# CIF by ICSD-for-WWW,  Copyright 2003 FIZ-Karlsruhe & A.W.Hewat (hewat@ill.fr)
# NOT TO BE PUBLISHED IN ANY FORM. See http://icsd.ill.fr/icsd/conditions.html
###############################################################################

data_421385-ICSD
_database_code_ICSD                421385
_audit_creation_date               2011-02-01
_chemical_name_systematic
'Beryllium diphosphorus tetranitride'
_chemical_formula_structural       
'Be P2 N4'
_chemical_formula_sum              
'Be1 N4 P2'
_publ_section_title                
'Be1 N4 P2'
loop_
_citation_id
_citation_journal_abbrev
_citation_year
_citation_journal_volume
_citation_page_first
_citation_page_last
_citation_journal_id_ASTM
primary 'Chemistry - A European Journal' 2010 16 7208 7214 CEUJED
loop_
_publ_author_name
Pucher, F.J.;Roemer, S.R.;Karau, F.W.;Schnick, W.
_cell_length_a                     12.69451
_cell_length_b                     12.69451
_cell_length_c                     8.34858(15)
_cell_angle_alpha                  90.0
_cell_angle_beta                   90.0
_cell_angle_gamma                  120.0
_cell_volume                       1165.1303
_cell_formula_units_Z              18.000
_symmetry_space_group_name_H-M     'R -3'
_symmetry_Int_Tables_number        148
_refine_ls_R_factor_all            0.0866
loop_
_symmetry_equiv_pos_site_id
_symmetry_equiv_pos_as_xyz
   1   'x-y, x, -z'
   2   'y, -x+y, -z'
   3   '-x, -y, -z'
   4   '-x+y, -x, z'
   5   '-y, x-y, z'
   6   'x, y, z'
   7   'x-y+2/3, x+1/3, -z+1/3'
   8   'y+2/3, -x+y+1/3, -z+1/3'
   9   '-x+2/3, -y+1/3, -z+1/3'
  10   '-x+y+2/3, -x+1/3, z+1/3'
  11   '-y+2/3, x-y+1/3, z+1/3'
  12   'x+2/3, y+1/3, z+1/3'
  13   'x-y+1/3, x+2/3, -z+2/3'
  14   'y+1/3, -x+y+2/3, -z+2/3'
  15   '-x+1/3, -y+2/3, -z+2/3'
  16   '-x+y+1/3, -x+2/3, z+2/3'
  17   '-y+1/3, x-y+2/3, z+2/3'
  18   'x+1/3, y+2/3, z+2/3'
loop_
_atom_type_symbol
_atom_type_oxidation_number
Be2+     2.
N3-     -3.
P5+     5.
loop_
_atom_site_label
_atom_site_type_symbol
_atom_site_symmetry_multiplicity
_atom_site_Wyckoff_symbol
_atom_site_fract_x
_atom_site_fract_y
_atom_site_fract_z
_atom_site_B_iso_or_equiv
_atom_site_occupancy
Be1 Be2+ 18 f 0.2080(20) 0.2223(20) 0.249(4) 0.0025 1.0
N1 N3- 18 f 0.1936(10) 0.0730(8) 0.2486(15) 0.0029(11) 1.0
N2 N3- 18 f 0.3318(11) 0.3297(11) 0.2611(16) 0.0029(11) 1.0
N3 N3- 18 f 0.1293(10) 0.2158(10) 0.0805(15) 0.0029(11) 1.0
N4 N3- 18 f 0.1297(13) 0.2275(10) 0.4192(15) 0.0029(11) 1.0
P1 P5+ 18 f 0.2127(5) 0.0208(4) 0.4165(7) 0.0224(17) 1.0
P2 P5+ 18 f 0.2011(5) 0.0061(5) 0.0770(7) 0.0414(20) 1.0
#End of data_421385-ICSD
